Repository: janputra/ANN-for-residual-stress-and-hardness-Ni-Alloy

# ANN-for-residual-stress-and-hardness-Ni-Alloy

File: Residual Stress/RS_.csv
Hardness (HV),Fe (%),Cr(%),Depth from surface (um),Number of Strikes,Static Load (N),Amplitude (um),Residual Stress
185,9.42,16.35,50,20000,120,50,-1096.60319
185,9.42,16.35,150,20000,120,50,-806.0418452
185,9.42,16.35,250,20000,120,50,-570.3877726
185,9.42,16.35,350,20000,120,50,-393.7066416
185,9.42,16.35,450,20000,120,50,-273.3368343
185,9.42,16.35,550,20000,120,50,-199.883917
185,9.42,16.35,650,20000,120,50,-163.9645118
185,9.42,16.35,750,20000,120,50,-140.1094497
185,9.42,16.35,850,20000,120,50,-113.5678948
185,9.42,16.35,950,20000,120,50,-88.37787789
185,9.42,16.35,1050,20000,120,50,-59.16364943
185,9.42,16.35,1150,20000,120,50,-35.31135126
185,9.42,16.35,1250,20000,120,50,-8.761504657
185,9.42,16.35,1350,20000,120,50,7.047898068
185,9.42,16.35,1450,20000,120,50,25.5437937
185,9.42,16.35,1550,20000,120,50,43.98993947
250,17.62,18.84,0,5714.3,80,30,-1882.917237
250,17.62,18.84,5,5714.3,80,30,-1798.170943
250,17.62,18.84,15,5714.3,80,30,-1757.664959
250,17.62,18.84,20,5714.3,80,30,-1647.132232
250,17.62,18.84,40,5714.3,80,30,-1437.11733
250,17.62,18.84,70,5714.3,80,30,-1179.231225
250,17.62,18.84,90,5714.3,80,30,-983.9739795
250,17.62,18.84,100,5714.3,80,30,-862.423364
250,17.62,18.84,185,5714.3,80,30,-368.8175775
250,17.62,18.84,265,5714.3,80,30,6.841270813
250,17.62,18.84,340,5714.3,80,30,279.3271684
250,17.62,18.84,415,5714.3,80,30,662.3675669
250,17.62,18.84,515,5714.3,80,30,658.3773926
250,17.62,18.84,600,5714.3,80,30,558.6175924
250,17.62,18.84,680,5714.3,80,30,492.0230537
185,9.42,16.35,0,0,0,0,0
185,9.42,16.35,200,0,0,0,0
185,9.42,16.35,400,0,0,0,0
185,9.42,16.35,600,0,0,0,0
185,9.42,16.35,800,0,0,0,0
185,9.42,16.35,1000,0,0,0,0
185,9.42,16.35,1200,0,0,0,0
185,9.42,16.35,1400,0,0,0,0
185,9.42,16.35,1600,0,0,0,0
185,9.42,16.35,1800,0,0,0,0
185,9.42,16.35,2000,0,0,0,0
250,17.62,18.84,0,0,0,0,0
250,17.62,18.84,200,0,0,0,0
250,17.62,18.84,400,0,0,0,0
250,17.62,18.84,600,0,0,0,0
250,17.62,18.84,800,0,0,0,0
250,17.62,18.84,1000,0,0,0,0
250,17.62,18.84,1200,0,0,0,0
250,17.62,18.84,1400,0,0,0,0
250,17.62,18.84,1600,0,0,0,0
250,17.62,18.84,1800,0,0,0,0
250,17.62,18.84,2000,0,0,0,0
211,11.6,29.9,0,8571.4,50,50,-965
211,11.6,29.9,25,8571.4,50,50,-741.8372491
211,11.6,29.9,50,8571.4,50,50,-554.0228053
211,11.6,29.9,75,8571.4,50,50,-412.0354238
211,11.6,29.9,100,8571.4,50,50,-247.1411837
211,11.6,29.9,125,8571.4,50,50,-125.5339892
211,11.6,29.9,150,8571.4,50,50,-121.0811753
211,11.6,29.9,175,8571.4,50,50,-19.85083147
211,11.6,29.9,200,8571.4,50,50,119.5798519
211,11.6,29.9,225,8571.4,50,50,134.2260956
211,11.6,29.9,250,8571.4,50,50,176.8859217
211,11.6,29.9,0,0,0,0,0
211,11.6,29.9,200,0,0,0,0
211,11.6,29.9,400,0,0,0,0
211,11.6,29.9,600,0,0,0,0
211,11.6,29.9,800,0,0,0,0
211,11.6,29.9,1000,0,0,0,0
211,11.6,29.9,1200,0,0,0,0
211,11.6,29.9,1400,0,0,0,0
211,11.6,29.9,1600,0,0,0,0
211,11.6,29.9,1800,0,0,0,0
211,11.6,29.9,2000,0,0,0,0
684,9.66,17.42,0,0,0,0,0
684,9.66,17.42,200,0,0,0,0
684,9.66,17.42,400,0,0,0,0
684,9.66,17.42,600,0,0,0,0
684,9.66,17.42,800,0,0,0,0
684,9.66,17.42,1000,0,0,0,0
684,9.66,17.42,1200,0,0,0,0
684,9.66,17.42,1400,0,0,0,0
684,9.66,17.42,1600,0,0,0,0
684,9.66,17.42,1800,0,0,0,0
684,9.66,17.42,2000,0,0,0,0
314,17.62,18.84,0,8571.4,50,50,-1324
684,9.66,17.42,0,40000,20,8,-1209.793734
684,9.66,17.42,10,40000,20,8,-1218.015666
684,9.66,17.42,30,40000,20,8,-1087.467363
684,9.66,17.42,50,40000,20,8,-813.3159269
684,9.66,17.42,75,40000,20,8,-567.8851175
684,9.66,17.42,100,40000,20,8,-270.2349869
684,9.66,17.42,150,40000,20,8,-100.5221932
684,9.66,17.42,200,40000,20,8,35.24804178
684,9.66,17.42,250,40000,20,8,298.9556136
684,9.66,17.42,400,40000,20,8,220.6266319
684,9.66,17.42,500,40000,20,8,199.7389034
250,17.62,18.84,0,5714.3,70,30,-1562.31245
250,17.62,18.84,10,5714.3,70,30,-1532.840686
250,17.62,18.84,20,5714.3,70,30,-1540.24401
250,17.62,18.84,30,5714.3,70,30,-1451.828716
250,17.62,18.84,40,5714.3,70,30,-1300.760066
250,17.62,18.84,50,5714.3,70,30,-1138.649029
250,17.62,18.84,80,5714.3,70,30,-928.6667891
250,17.62,18.84,100,5714.3,70,30,-807.1270609
250,17.62,18.84,130,5714.3,70,30,-685.5846109
250,17.62,18.84,200,5714.3,70,30,-232.5229142
250,17.62,18.84,300,5714.3,70,30,161.5598696
250,17.62,18.84,350,5714.3,70,30,585.130749
250,17.62,18.84,450,5714.3,70,30,607.0086622
250,17.62,18.84,600,5714.3,70,30,473.8468029
250,17.62,18.84,675,5714.3,70,30,407.2767605
250,17.62,18.84,750,5714.3,70,30,311.2022918
684,9.66,17.42,0,40000,40,16,-1376.120104
684,9.66,17.42,10,40000,40,16,-1403.394256
684,9.66,17.42,30,40000,40,16,-1272.845953
684,9.66,17.42,50,40000,40,16,-928.1984334
684,9.66,17.42,100,40000,40,16,-528.7206266
684,9.66,17.42,150,40000,40,16,-275.4569191
684,9.66,17.42,200,40000,40,16,-48.30287206
684,9.66,17.42,250,40000,40,16,32.63707572
684,9.66,17.42,300,40000,40,16,215.4046997
684,9.66,17.42,400,40000,40,16,421.6710183
684,9.66,17.42,500,40000,40,16,419.0600522

File: Residual Stress/plot_use_dataset.csv
D_600,RS_600,D_718,RS_718,D_690,RS_690,D_718Plus,RS_718Plus,VD_718,VRS_718,VD_718Plus,VRS_718Plus
50,-1096.60,0,-1882.92,0,-965.00,0,-1324.00,0,-1562.31,0,-1376.12
150,-806.04,5,-1798.17,25,-741.84,0,-1209.79,10,-1532.84,10,-1403.39
250,-570.39,15,-1757.66,50,-554.02,10,-1218.02,20,-1540.24,30,-1272.85
350,-393.71,20,-1647.13,75,-412.04,30,-1087.47,30,-1451.83,50,-928.20
450,-273.34,40,-1437.12,100,-247.14,50,-813.32,40,-1300.76,100,-528.72
550,-199.88,70,-1179.23,125,-125.53,75,-567.89,50,-1138.65,150,-275.46
650,-163.96,90,-983.97,150,-121.08,100,-270.23,80,-928.67,200,-48.30
750,-140.11,100,-862.42,175,-19.85,150,-100.52,100,-807.13,250,32.64
850,-113.57,185,-368.82,200,119.58,200,35.25,130,-685.58,300,215.40
950,-88.38,265,6.84,225,134.23,250,298.96,200,-232.52,400,421.67
1050,-59.16,340,279.33,250,176.89,400,220.63,300,161.56,500,419.06
1150,-35.31,415,662.37,,,500,199.74,350,585.13,,
1250,-8.76,515,658.38,,,,,450,607.01,,
1350,7.05,600,558.62,,,,,600,473.85,,
1450,25.54,680,492.02,,,,,675,407.28,,
1550,43.99,,,,,,,750,311.20,,
